Repository: Dangyue338/Prediction-of-perovskite-solar-cells

Prediction-of-perovskite-solar-cells
Written by Antai Yang, Yonggui Sun, and Jingzi Zhang et al.
Tested with the packages as follows: numpy 1.21.5 pandas 1.4.2 matplotlib 3.5.1 shap 0.41.0 sklearn 1.0.2 GPy 1.10.0

File: CleanedDS.csv (part 1 of 8)
ETL,ETL-2,Perovskite,Perovskite_deposition_procedure,Perovskite_deposition_method,Antisolvent,Precursor_solution,HTL,HTL_additive,ETL_Passivator,HTL_Passivator,Additive,Use_Cl,PCEbest,Cs,MA,FA,Rb,Pb,Sn,I,Br,Cl,Bandgap
cTiO2,mTiO2,MAPbI3,one-step,spin,no,DMF,no,0,0,0,0,0,0.1,0,1,0,0,1,0,1,0,0,1.530113848
Nb2O5,no,FA0.85MA0.15Pb(I0.85Br0.15)3,one-step,spin2-3,chlorobenzene,DMF+DMSO,Spiro-OMeTAD,Li+TBP+FK209,0,0,0,0,0.1,0,0.15,0.85,0,1,0,0.85,0.15,0,1.627176705
TiO2,no,MAPbI3,two-step,spin-dip,no,DMF+DMSO,CuSCN,0,0,0,0,0,0.1,0,1,0,0,1,0,1,0,0,1.530113848
no,no,MAPbI3,one-step,spin,no,DMF,PEDOT:PSS,0,0,0,0,Cl,0.1,0,1,0,0,1,0,1,0,0,1.530113848
no,mTiO2,MAPbI3,two-step,spin-dip,no,DMF,no,0,0,0,0,0,0.1,0,1,0,0,1,0,1,0,0,1.530113848
PCBM,BCP,MAPbI3,one-step,spin,no,DMF,no,0,0,0,0,0,0.1,0,1,0,0,1,0,1,0,0,1.530113848
PCBM,no,MAPbI3,one-step,spin2-3,no,GBL,NiOx,0,0,0,0,0,0.1,0,1,0,0,1,0,1,0,0,1.530113848
cTiO2,TiO2,MASnI3,one-step,spin,diethylether,DMF+DMSO,PTAA,0,0,0,0,0,0.11,0,1,0,0,0,1,1,0,0,1.259715
cTiO2,mTiO2,MAPbI3,one-step,spin,chlorobenzene,DMF,no,0,0,0,0,0,0.2,0,1,0,0,1,0,1,0,0,1.530113848
cTiO2,mTiO2,FAPbI3,one-step,spin,no,DMF,Spiro-OMeTAD,Li+TBP,0,0,0,0,0.2,0,0,1,0,1,0,1,0,0,1.50607803
ZnO,no,MAPbI3,two-step,spin-dip,no,DMF,no,0,0,0,0,0,0.3,0,1,0,0,1,0,1,0,0,1.530113848
TiO2,no,MAPbI3,two-step,spin-spin,no,DMF,no,0,0,0,0,0,0.3,0,1,0,0,1,0,1,0,0,1.530113848
cTiO2,mTiO2,MAPbI3,one-step,spin,no,GBL,no,0,0,0,0,0,0.3,0,1,0,0,1,0,1,0,0,1.530113848
no,mTiO2,MAPbI3,two-step,spin-dip,no,DMF,Spiro-OMeTAD,Li+TBP,0,0,0,0,0.3,0,1,0,0,1,0,1,0,0,1.530113848
PCBM,no,MAPbI3,one-step,spin,no,DMF,PEDOT:PSS,0,0,0,0,Cl,0.3,0,1,0,0,1,0,1,0,0,1.530113848
TiO2,mAl2O3,MAPbBr3,one-step,spin2-3,no,DMF,CBP,Li+TBP,0,0,0,0,0.4,0,1,0,0,1,0,0,1,0,2.275418182
TiO2,no,MAPbBr3,two-step,spin-dip,no,DMF,Spiro-OMeTAD,Li+TBP,0,0,0,0,0.4,0,1,0,0,1,0,0,1,0,2.275418182
C60,BCP,MASnI3,one-step,CVD,no,na,PEDOT:PSS,0,0,0,0,0,0.5,0,1,0,0,0,1,1,0,0,1.259715
cTiO2,mTiO2,MAPbBr3,one-step,spin,no,DMF,PDI,0,0,0,0,0,0.5,0,1,0,0,1,0,0,1,0,2.275418182
TiO2,mAl2O3,MAPbBr3,one-step,spin,no,DMF,P3HT,0,0,0,0,0,0.5,0,1,0,0,1,0,0,1,0,2.275418182
cTiO2,mTiO2,FAPbI3,one-step,spin,no,DMF+NH4Cl,Spiro-OMeTAD,Li+TBP,0,0,0,0,0.6,0,0,1,0,1,0,1,0,0,1.50607803
cTiO2,mTiO2,MAPbI3,one-step,spin,no,DMF,PCPDTBT,0,0,0,0,Cl,0.6,0,1,0,0,1,0,1,0,0,1.530113848
TiO2,mAl2O3,MAPbBr3,one-step,spin,no,DMF,PDI,0,0,0,0,0,0.6,0,1,0,0,1,0,0,1,0,2.275418182
no,no,MAPbI3,two-step,spin-spin,no,DMF,PEDOT:PSS,0,0,0,0,0,0.7,0,1,0,0,1,0,1,0,0,1.530113848
TiO2,mAl2O3,MAPbBr3,one-step,spin,no,DMF,PCBM,0,0,0,0,0,0.7,0,1,0,0,1,0,0,1,0,2.275418182
TiO2,mAl2O3,MAPbBr3,one-step,spin,no,DMF,TPD,0,0,0,0,0,0.7,0,1,0,0,1,0,0,1,0,2.275418182
cTiO2,mTiO2,MAPbI3,one-step,spin,no,GBL,no,0,0,0,0,0,0.8,0,1,0,0,1,0,1,0,0,1.530113848
cTiO2,mTiO2,MAPbBr3,one-step,spin,no,GBL,P3HT,0,0,0,0,0,0.8,0,1,0,0,1,0,0,1,0,2.275418182
C60,BCP,MAPbI3,one-step,electrospray,no,DMF,PEDOT:PSS,0,0,0,0,0,0.9,0,1,0,0,1,0,1,0,0,1.530113848
cTiO2,mTiO2,MAPbI3,one-step,spin,no,GBL,no,0,0,0,0,0,0.9,0,1,0,0,1,0,1,0,0,1.530113848
cTiO2,mTiO2,CsSnBr3,one-step,spin,no,DMSO+SnF2,Spiro-OMeTAD,Li+TBP,0,0,0,0,1,1,0,0,0,0,1,0,1,0,2.167431818
no,CdS-na0rod,MAPbI3,one-step,spin,no,GBL,P3HT,0,0,0,0,0,1,0,1,0,0,1,0,1,0,0,1.530113848
ZnS,no,MAPbI3,one-step,spin,toluene,DMSO+GBL,Spiro-OMeTAD,Li+TBP,0,0,0,0,1,0,1,0,0,1,0,1,0,0,1.530113848
TiO2,mAl2O3,CsPbI3,two-step,spin-dip,no,DMF,no,0,0,0,0,0,1.1,1,0,0,0,1,0,1,0,0,1.686142745
TiO2,no,MAPbI3,one-step,spin,no,DMF,CuI,0,0,0,0,0,1.1,0,1,0,0,1,0,1,0,0,1.530113848
cTiO2,mTiO2,MAPbI3,one-step,spin,no,GBL,no,0,0,0,0,0,1.1,0,1,0,0,1,0,1,0,0,1.530113848
TiO2,no,MAPbI3,one-step,spin,no,DMF,Spiro-OMeTAD,Li+TBP,0,0,0,0,1.2,0,1,0,0,1,0,1,0,0,1.530113848
PCBM,no,MAPbI3,one-step,spin2-3,chlorobenzene,DMF+DMSO,no,0,0,0,0,0,1.2,0,1,0,0,1,0,1,0,0,1.530113848
PCBM,Ba,MAPb(I0.4Br0.6)3,two-step,CVD,no,na,PEDOT:PSS,polyTPD,0,0,0,0,1.2,0,1,0,0,1,0,0.4,0.6,0,1.843946429
cTiO2,mTiO2,MAPbI3,one-step,spin,no,DMF,PFO,Li+TBP,0,0,0,0,1.2,0,1,0,0,1,0,1,0,0,1.530113848
TiO2,no,MAPbI3,one-step,spin,no,DMF,NiOx,0,0,0,0,Cl,1.3,0,1,0,0,1,0,1,0,0,1.530113848
TiO2,ZnO-na0column,MAPbI3,two-step,spin-dip,no,DMF,PTAA,Li+TBP,0,0,0,0,1.3,0,1,0,0,1,0,1,0,0,1.530113848
no,mTiO2,MAPbI3,one-step,spin,no,GBL,P3HT,Li+TBP,0,0,0,0,1.3,0,1,0,0,1,0,1,0,0,1.530113848
cTiO2,mTiO2,MAPbBr3,one-step,spin,no,DMF+HBr,Spiro-OMeTAD,Li+TBP+FK209,0,0,0,0,1.4,0,1,0,0,1,0,0,1,0,2.275418182
PCBM,no,FAPbI3,two-step,spin-print,no,DMF,PEDOT:PSS,0,0,0,0,0,1.4,0,0,1,0,1,0,1,0,0,1.50607803
cTiO2,mTiO2,MAPbI3,one-step,spin,no,GBL,no,0,0,0,0,0,1.4,0,1,0,0,1,0,1,0,0,1.530113848
cTiO2,mTiO2,MAPbBr3,one-step,spin,no,GBL,Spiro-OMeTAD,Li+TBP,0,0,0,0,1.4,0,1,0,0,1,0,0,1,0,2.275418182
CdS,mAl2O3,MAPbI3,two-step,spin-dip,no,DMF,Spiro-OMeTAD,Li+TBP,0,0,0,0,1.5,0,1,0,0,1,0,1,0,0,1.530113848
PCBM,no,MAPbI3,one-step,spin2-3,no,GBL,NiOx,mNiOx,0,0,0,0,1.5,0,1,0,0,1,0,1,0,0,1.530113848
cTiO2,mTiO2,MAPbI3,two-step,spin-spin,no,DMF,no,0,0,0,0,0,1.6,0,1,0,0,1,0,1,0,0,1.530113848
TiO2,no,MAPbI3,one-step,spin,no,DMF,Spiro-OMeTAD,Li+TBP,0,0,0,0,1.6,0,1,0,0,1,0,1,0,0,1.530113848
cTiO2,mTiO2,MAPbI3,two-step,spin-dip,no,DMF,PFO,Li+TBP,0,0,0,0,1.6,0,1,0,0,1,0,1,0,0,1.530113848
cTiO2,mTiO2,MAPbI3,one-step,spin,no,GBL,DEH,Li+TBP,0,0,0,0,1.6,0,1,0,0,1,0,1,0,0,1.530113848
C60,BCP,MASnI3,one-step,CVD,no,na,PEDOT:PSS,polyTPD,0,0,0,0,1.7,0,1,0,0,0,1,1,0,0,1.259715
cTiO2,mTiO2,CsSnI3,one-step,spin,no,DMSO+SnF2,Spiro-OMeTAD,Li+TBP,0,0,0,0,1.7,1,0,0,0,0,1,1,0,0,1.27276
cTiO2,mTiO2,MAPbBr3,two-step,spin-dip,no,DMF,no,0,0,0,0,0,1.7,0,1,0,0,1,0,0,1,0,2.275418182
cTiO2,mTiO2,MAPbI3,one-step,spin,diethylether,DMF+DMSO,no,0,0,0,0,0,1.8,0,1,0,0,1,0,1,0,0,1.530113848
cTiO2,mTiO2,CsSnI2.9Br0.1,one-step,spin,no,DMSO+SnF2,Spiro-OMeTAD,Li+TBP,0,0,0,0,1.8,1,0,0,0,0,1,0.966666667,0.033333333,0,1.277085
cTiO2,mTiO2,MAPbI3,one-step,spin,no,GBL,CuSCN,0,0,0,0,0,1.8,0,1,0,0,1,0,1,0,0,1.530113848
ZnO,mTiO2,MAPbI3,two-step,spin-dip,no,DMF,no,0,0,0,0,0,1.8,0,1,0,0,1,0,1,0,0,1.530113848
TiO2,no,MAPbI3,one-step,spin,no,DMF,Spiro-OMeTAD,Li+TBP,0,0,0,0,1.8,0,1,0,0,1,0,1,0,0,1.530113848
TiO2,mAl2O3,CsPbI3,two-step,spin-dip,no,DMF,Spiro-OMeTAD,Li+TBP,0,0,0,0,1.9,1,0,0,0,1,0,1,0,0,1.686142745
PCBM,no,MAPbI3,one-step,spin,0,DMF,PEDOT:PSS,0,0,0,0,0,1.9,0,1,0,0,1,0,1,0,0,1.530113848
no,mTiO2,MAPbI3,one-step,spin,no,DMF,P3HT,Li+TBP,0,0,0,0,1.9,0,1,0,0,1,0,1,0,0,1.530113848
C60,BCP,MAPbI3,one-step,spin,no,GBL,PEDOT:PSS,0,0,0,0,0,1.9,0,1,0,0,1,0,1,0,0,1.530113848
PCBM,no,MAPbI3,one-step,spin,no,DMF,PEDOT:PSS,0,0,0,0,Cl,1.9,0,1,0,0,1,0,1,0,0,1.530113848
asg-ZnO,no,MAPbI3,one-step,spin,diethylether,DMF+DMSO,Spiro-OMeTAD,Li+TBP+FK209,0,0,0,Cl,1.98,0,1,0,0,1,0,1,0,0,1.530113848
PCBM,no,MAPbI3,two-step,spin-spin,no,DMF,PEDOT:PSS,0,0,0,0,0,2.1,0,1,0,0,1,0,1,0,0,1.530113848
C60,BCP,MAPbI3,one-step,spin,no,DMF,PEDOT:PSS,0,0,0,0,0,2.1,0,1,0,0,1,0,1,0,0,1.530113848
no,mTiO2,MAPbI3,one-step,spin,no,DMF,Spiro-OMeTAD,Li+TBP,0,0,0,Cl,2.2,0,1,0,0,1,0,1,0,0,1.530113848
TiO2,no,MAPbI3,one-step,spin,no,GBL,Spiro-OMeTAD,Li+TBP,0,0,0,0,2.3,0,1,0,0,1,0,1,0,0,1.530113848
cTiO2,mTiO2,MAPbI3,one-step,spin,no,DMF,Spiro-OMeTAD,Li+TBP,0,0,0,0,2.4,0,1,0,0,1,0,1,0,0,1.530113848
ZnO,no,MAPbI3,one-step,spin,no,DMF,PEDOT:PSS,0,0,0,0,Cl,2.4,0,1,0,0,1,0,1,0,0,1.530113848
cTiO2,mTiO2,CsPbBr2.9I0.1,two-step,spin-dip,no,DMF,P3HT,0,0,0,0,0,2.5,1,0,0,0,1,0,0.033333333,0.966666667,0,2.263672727
C60,BCP,MASnI3,one-step,spin,toluene,DMF,PEDOT:PSS,0,0,0,0,0,2.5,0,1,0,0,0,1,1,0,0,1.259715
PCBM,no,MAPbI3,one-step,spin,no,DMF,Spiro-OMeTAD,Li+TBP,0,0,0,Cl,2.5,0,1,0,0,1,0,1,0,0,1.530113848
PCBM,Ba,MAPb(I0.6Br0.4)3,two-step,CVD,no,na,PEDOT:PSS,polyTPD,0,0,0,0,2.5,0,1,0,0,1,0,0.6,0.4,0,1.818679762
cTiO2,mTiO2,MAPbI3,one-step,spin2-3,no,GBL,no,0,0,0,0,0,2.5,0,1,0,0,1,0,1,0,0,1.530113848
cTiO2,mTiO2,MAPbI3,one-step,spin,chlorobenzene,DMF,no,0,0,0,0,0,2.6,0,1,0,0,1,0,1,0,0,1.530113848
PCBM,Ca,MAPbI3,one-step,spin,toluene,DMF,PEDOT:PSS,0,0,0,0,0,2.6,0,1,0,0,1,0,1,0,0,1.530113848
PCBM,ZnO,MAPbI3,one-step,spin,no,DMF,no,0,0,0,0,Cl,2.6,0,1,0,0,1,0,1,0,0,1.530113848
no,no,MAPbI3,one-step,spin,no,DMF,Spiro-OMeTAD,Li+TBP,0,0,0,0,2.7,0,1,0,0,1,0,1,0,0,1.530113848
PCBM,no,MAPbI3,one-step,spin,no,DMF,PEDOT:PSS,0,0,0,0,Cl,2.7,0,1,0,0,1,0,1,0,0,1.530113848
cTiO2,mTiO2,MAPbI3,one-step,spin,no,DMF,no,0,0,0,0,0,2.7,0,1,0,0,1,0,1,0,0,1.530113848
cTiO2,mTiO2,FASnI3,one-step,spin2-3,toluene,DMF+DMSO+SnF2,Spiro-OMeTAD,lutidiene+TBP,0,0,0,0,2.8,0,0,1,0,0,1,1,0,0,1.328415
cTiO2,mTiO2,MAPbI3,one-step,spin,no,DMF,Spiro-OMeTAD,0,0,0,0,Cl,2.8,0,1,0,0,1,0,1,0,0,1.530113848
PCBM,ZnO,MAPbI3,two-step,spin-spin,no,DMF,PEDOT:PSS,0,0,0,0,0,2.8,0,1,0,0,1,0,1,0,0,1.530113848
ZnO,no,MAPbI3,two-step,spin-spin,no,DMF,Spiro-OMeTAD,Li+TBP,0,0,0,0,2.9,0,1,0,0,1,0,1,0,0,1.530113848
cTiO2,mTiO2,CsPbBr3,two-step,spin-dip,no,DMF,Spiro-OMeTAD,Li+TBP,0,0,0,0,3,1,0,0,0,1,0,0,1,0,2.263672727
cTiO2,mTiO2,MAPbI3,one-step,spin,no,GBL,no,0,0,0,0,0,3,0,1,0,0,1,0,1,0,0,1.530113848
C60,BCP,MAPbI3,one-step,spin,no,GBL,PEDOT:PSS,0,0,0,0,0,3,0,1,0,0,1,0,1,0,0,1.530113848
cTiO2,mTiO2,MAPbBr3,one-step,spin,no,GBL,PCBTDPP,0,0,0,0,0,3,0,1,0,0,1,0,0,1,0,2.275418182
cTiO2,mTiO2,CsPbBr3,two-step,spin-dip,no,DMF,P3HT,0,0,0,0,0,3.1,1,0,0,0,1,0,0,1,0,2.263672727
ZnO,no,MAPbI3,two-step,spin-spin,no,DMF,Spiro-OMeTAD,Li+TBP,0,0,0,0,3.1,0,1,0,0,1,0,1,0,0,1.530113848
cTiO2,mTiO2,MAPbI3,one-step,spin,chlorobenzene,DMF,no,0,0,0,0,0,3.1,0,1,0,0,1,0,1,0,0,1.530113848
TiO2,no,MAPbI3,one-step,spin,no,DMF,Spiro-OMeTAD,Li+TBP,0,0,0,0,3.1,0,1,0,0,1,0,1,0,0,1.530113848
cTiO2,TiO2-na0rod,MAPbI3,one-step,spin2-3,no,GBL,P3HT,Li+TBP,0,0,0,0,3.1,0,1,0,0,1,0,1,0,0,1.530113848
PCBM,BCP,MAPbI3,one-step,spin,no,GBL,PEDOT:PSS,0,0,0,0,0,3.1,0,1,0,0,1,0,1,0,0,1.530113848
TiO2,no,MAPbI3,two-step,spin-dip,no,DMF,Spiro-OMeTAD,Li+TBP,0,0,0,0,3.1,0,1,0,0,1,0,1,0,0,1.530113848
TiO2,no,MAPbI3,one-step,spin,chlorobenzene,DMF+DMSO,no,0,0,0,0,0,3.2,0,1,0,0,1,0,1,0,0,1.530113848
cTiO2,mTiO2,MAPbI3,one-step,spin,no,DMSO+SnF2,no,0,0,0,0,0,3.2,0,1,0,0,1,0,1,0,0,1.530113848
TiO2,mAl2O3,MAPbI3,one-step,spin2-3,no,GBL,PTAA,Li+TBP,0,0,0,0,3.2,0,1,0,0,1,0,1,0,0,1.530113848
TiO2,no,MAPbI3,two-step,spin-dip,no,DMF,TPD,0,0,0,0,Cl,3.2,0,1,0,0,1,0,1,0,0,1.530113848
cTiO2,mTiO2,MAPbI3,one-step,spin,no,GBL,P3HT,Li+TBP,0,0,0,0,3.2,0,1,0,0,1,0,1,0,0,1.530113848
cTiO2,mTiO2,MAPbI3,one-step,spin,no,GBL,no,0,0,0,0,0,3.3,0,1,0,0,1,0,1,0,0,1.530113848
ZnO,ZnO-na0rod,MAPbI3,one-step,spin,toluene,DMF,P3HT,0,0,0,0,0,3.4,0,1,0,0,1,0,1,0,0,1.530113848
TiO2,no,MAPbI3,two-step,vasp,no,DMF,Spiro-OMeTAD,Li+TBP,0,0,0,Cl,3.4,0,1,0,0,1,0,1,0,0,1.530113848
TiO2,no,MAPbI3,two-step,spin-dip,no,DMF,no,0,0,0,0,Cl,3.4,0,1,0,0,1,0,1,0,0,1.530113848
PCBM,no,MAPbI3,two-step,spin-spin,no,DMF,PEDOT:PSS,0,0,0,0,0,3.4,0,1,0,0,1,0,1,0,0,1.530113848
PCBM+C60,no,MAPbI3,one-step,spin2-3,no,DMF+DIO,PEDOT:PSS,0,0,0,0,0,3.4,0,1,0,0,1,0,1,0,0,1.530113848
ICBA,BCP,MAPbI3,one-step,spin,no,GBL,PEDOT:PSS,0,0,0,0,0,3.4,0,1,0,0,1,0,1,0,0,1.530113848
PCBM,no,MAPbI3,one-step,spin,no,DMF+DMSO,no,0,0,0,0,0,3.5,0,1,0,0,1,0,1,0,0,1.530113848
TiO2,no,MAPbI3,two-step,spin-dip,no,DMF+DMSO,Spiro-OMeTAD,Li+TBP,0,0,0,Cl,3.5,0,1,0,0,1,0,1,0,0,1.530113848
TiO2,no,MAPbBr3,two-step,vasp,no,DMF,Spiro-OMeTAD,Li+TBP,0,0,0,0,3.5,0,1,0,0,1,0,0,1,0,2.275418182
TiO2,no,MAPbI3,one-step,spin,no,GBL,no,0,0,0,0,0,3.5,0,1,0,0,1,0,1,0,0,1.530113848
cTiO2,mTiO2,MAPbI3,one-step,spin,no,DMF,no,0,0,0,0,Cl,3.5,0,1,0,0,1,0,1,0,0,1.530113848
C60,BCP,FA0.75MA0.25SnI3,one-step,spin,toluene,DMF+DMSO,PEDOT:PSS,0,0,0,0,0,3.6,0,0.25,0.75,0,0,1,1,0,0,1.31846
PCBM,BCP,MAPbI3,one-step,spin2-3,toluene,GBL,NiOx,0,0,0,0,0,3.6,0,1,0,0,1,0,1,0,0,1.530113848
no,no,MAPbI3,one-step,spin,toluene,DMSO+GBL,Spiro-OMeTAD,Li+TBP,0,0,0,0,3.6,0,1,0,0,1,0,1,0,0,1.530113848
TiO2,no,MAPbI3,two-step,vasp,no,DMF,Spiro-OMeTAD,Li+TBP,0,0,0,0,3.6,0,1,0,0,1,0,1,0,0,1.530113848
PCBM+C60,no,MAPb(I0.8Br0.2)3,one-step,spin2-3,no,DMF+DIO,PEDOT:PSS,0,0,0,0,0,3.6,0,1,0,0,1,0,0.8,0.2,0,1.740169286
cTiO2,mTiO2,MAPbI3,one-step,spin,no,GBL,PbSQDs,0,0,0,0,0,3.6,0,1,0,0,1,0,1,0,0,1.530113848
PCBM,no,MAPbI3,two-step,spin-spin,no,DMF,PEDOT:PSS,0,0,0,0,0,3.7,0,1,0,0,1,0,1,0,0,1.530113848
PCBM+C60,no,MAPb(I0.6Br0.4)3,one-step,spin2-3,no,DMF+DIO,PEDOT:PSS,0,0,0,0,0,3.7,0,1,0,0,1,0,0.6,0.4,0,1.818679762
no,mAl2O3,MAPbI3,one-step,spin,no,DMF,Spiro-OMeTAD,Li+TBP,0,0,0,Cl,3.7,0,1,0,0,1,0,1,0,0,1.530113848
TiO2,no,MAPbI3,two-step,spin-dip,no,DMF,DR3TBDTT,Li+TBP,0,0,0,Cl,3.7,0,1,0,0,1,0,1,0,0,1.530113848
cTiO2,mTiO2,MASn0.75Pb0.25I3,one-step,spin,no,DMF,Spiro-OMeTAD,"Li+2,6lutidiene",0,0,0,0,3.7,0,1,0,0,0.25,0.75,1,0,0,1.22266
cTiO2,mTiO2,FAPbI3,one-step,spin,no,DMF,P3HT,0,0,0,0,0,3.7,0,0,1,0,1,0,1,0,0,1.50607803
TiO2,no,MAPbI3,one-step,spin2-3,chlorobenzene,DMSO+GBL,YKP02,0,0,0,0,0,3.75,0,1,0,0,1,0,1,0,0,1.530113848
TiO2,no,MAPbI3,two-step,spin-dip,no,DMF,Spiro-OMeTAD,Li+TBP,0,0,0,0,3.8,0,1,0,0,1,0,1,0,0,1.530113848
cTiO2,mTiO2,MAPbI3,one-step,spin,no,DMF,Spiro-OMeTAD,Li+TBP,0,0,0,Cl,3.8,0,1,0,0,1,0,1,0,0,1.530113848
cTiO2,mTiO2,MAPbI3,two-step,spin-dip,no,DMF,no,0,0,0,0,0,3.8,0,1,0,0,1,0,1,0,0,1.530113848
PCBM+C60,no,MAPbI3,one-step,spin,no,DMF+GBL,PEDOT:PSS,0,0,0,0,0,3.8,0,1,0,0,1,0,1,0,0,1.530113848
cTiO2,mTiO2,MAPbI3,one-step,spin,no,DMF,P3HT,0,0,0,0,Cl,3.8,0,1,0,0,1,0,1,0,0,1.530113848
TiO2,no,MAPbI3,one-step,spin,no,DMF,P3DDT,0,0,0,0,Cl,3.9,0,1,0,0,1,0,1,0,0,1.530113848
cTiO2,mTiO2,FAPbI3,two-step,spin-dip,no,DMF,no,0,0,0,0,0,3.9,0,0,1,0,1,0,1,0,0,1.50607803
PCBM,BCP,MAPbI3,one-step,spin,no,DMF,PEDOT:PSS,0,0,0,0,0,3.9,0,1,0,0,1,0,1,0,0,1.530113848
PCBM,BCP,MAPbI3,one-step,spin,no,GBL,PEDOT:PSS,0,0,0,0,0,3.9,0,1,0,0,1,0,1,0,0,1.530113848
cTiO2,mTiO2,CsPbBr2.9I0.1,two-step,spin-dip,no,DMF,Spiro-OMeTAD,Li+TBP,0,0,0,0,4,1,0,0,0,1,0,0.033333333,0.966666667,0,2.263672727
cTiO2,mTiO2,MAPbI3,one-step,spin,no,DMF,Cu2O,0,0,0,0,Cl,4,0,1,0,0,1,0,1,0,0,1.530113848
TiO2,no,FAPbI3,one-step,spin,no,DMF,Spiro-OMeTAD,Li+TBP,0,0,0,0,4,0,0,1,0,1,0,1,0,0,1.50607803
PCBM,BCP,MAPbI3,one-step,spin,no,DMF+CHP,GO,0,0,0,0,0,4,0,1,0,0,1,0,1,0,0,1.530113848
cTiO2,mTiO2,MAPbI3,two-step,spin-dip,no,na,Spiro-OMeTAD,0,0,0,0,0,4,0,1,0,0,1,0,1,0,0,1.530113848
TiO2,no,CsPbIBr2,one-step,spin,no,DMSO,no,0,0,0,0,0,4.06,1,0,0,0,1,0,0.333333333,0.666666667,0,1.907448485
TiO2,no,MAPbI3,two-step,vasp,no,DMF,Spiro-OMeTAD,Li+TBP,0,0,0,0,4.1,0,1,0,0,1,0,1,0,0,1.530113848
PCBM,no,MAPbI3,one-step,spin,no,GBL,PEDOT:PSS,0,0,0,0,0,4.1,0,1,0,0,1,0,1,0,0,1.530113848
cTiO2,mTiO2,MAPbBr3,one-step,spin,no,DMF,Spiro-OMeTAD,Li+TBP,0,0,0,0,4.1,0,1,0,0,1,0,0,1,0,2.275418182
cTiO2,mTiO2,MAPbI3,one-step,spin,no,GBL,P3HT,Li+TBP,0,0,0,0,4.1,0,1,0,0,1,0,1,0,0,1.530113848
PCBM,BCP,MAPbI3,two-step,spin-dip,no,DMF+CHP,PEDOT:PSS,0,0,0,0,0,4.2,0,1,0,0,1,0,1,0,0,1.530113848
cTiO2,Mg-TiO2-na0rod,MAPbI3,one-step,spin2-3,no,GBL,P3HT,Li+TBP,0,0,0,0,4.2,0,1,0,0,1,0,1,0,0,1.530113848
cTiO2,mTiO2,MAPbI3,one-step,spin,no,DMF,P3HT,0,0,0,0,0,4.2,0,1,0,0,1,0,1,0,0,1.530113848
cTiO2,mTiO2,MAPbI3,one-step,spin2-3,no,GBL,PCDTBT,0,0,0,0,0,4.2,0,1,0,0,1,0,1,0,0,1.530113848
cTiO2,S@STiO2,MAPbI3,one-step,spin,no,GBL,no,0,0,0,0,0,4.3,0,1,0,0,1,0,1,0,0,1.530113848
ZnO,ZnO-na0rod,MAPbI3,two-step,spin-dip,no,DMF+DMSO,Spiro-OMeTAD,Li+TBP,0,0,0,0,4.3,0,1,0,0,1,0,1,0,0,1.530113848
TiO2,no,MAPbI3,one-step,spin,no,DMF,Spiro-OMeTAD,Li+TBP,0,0,0,0,4.3,0,1,0,0,1,0,1,0,0,1.530113848
cTiO2,TiO2-na0wire,MAPbI3,one-step,spin,no,DMF,Spiro-OMeTAD,Li+TBP,0,0,0,0,4.3,0,1,0,0,1,0,1,0,0,1.530113848
cTiO2,mTiO2,MAPbI3,two-step,spin-dip,no,DMF,PCDTBT,0,0,0,0,0,4.4,0,1,0,0,1,0,1,0,0,1.530113848
TiO2,no,MAPbI3,two-step,spin-spin,no,DMF,no,0,0,0,0,0,4.4,0,1,0,0,1,0,1,0,0,1.530113848
cTiO2,mTiO2,MAPbI3,one-step,spin,no,DMF,no,0,0,0,0,0,4.4,0,1,0,0,1,0,1,0,0,1.530113848
PCBM,no,MAPbI3,one-step,spin,no,na,no,0,0,0,0,Cl,4.4,0,1,0,0,1,0,1,0,0,1.530113848
cTiO2,mTiO2,MAPbI3,two-step,spin-dip,no,DMF,TTF-1,Li+TBP,0,0,0,0,4.4,0,1,0,0,1,0,1,0,0,1.530113848
cTiO2,TiO2,CsPbI3,one-step,spin2-3,no,DMF+others,Spiro-OMeTAD,Li+TBP,0,0,0,0,4.5,1,0,0,0,1,0,1,0,0,1.686142745
cTiO2,mTiO2,MAPbI3,one-step,spin,no,DMF,HBZ-7no,0,0,0,0,0,4.5,0,1,0,0,1,0,1,0,0,1.530113848
cTiO2,mTiO2,MAPbI3,one-step,spin,no,DMF,Spiro-OMeTAD,Li+TBP,0,0,0,Cl,4.5,0,1,0,0,1,0,1,0,0,1.530113848
PCBM,no,MAPbI3,one-step,spin,no,DMF,PEDOT:PSS,0,0,0,0,Cl,4.5,0,1,0,0,1,0,1,0,0,1.530113848
cTiO2,mTiO2,MASnBr3,one-step,spin,no,DMF,Spiro-OMeTAD,"Li+2,6lutidiene",0,0,0,0,4.5,0,1,0,0,0,1,0,1,0,2.169409091
cTiO2,mTiO2,MAPbI3,one-step,spin,no,GBL,P3HT,Li+TBP,0,0,0,0,4.5,0,1,0,0,1,0,1,0,0,1.530113848
cTiO2,mTiO2,MAPbI3,one-step,spin2-3,chlorobenzene,DMF+DMSO,Ph-TPM,Li+TBP,0,0,0,0,4.6,0,1,0,0,1,0,1,0,0,1.530113848
cTiO2,mTiO2,MAPbI3,two-step,spin-dip,no,DMF,no,0,0,0,0,0,4.6,0,1,0,0,1,0,1,0,0,1.530113848
cTiO2,mTiO2,MAPbI3,one-step,spin2-3,no,DMF,Spiro-OMeTAD,Li+TBP,0,0,0,0,4.6,0,1,0,0,1,0,1,0,0,1.530113848
cTiO2,mTiO2,MAPbI3,one-step,spin2-3,toluene,DMF+GBL,PF8-TAA,Li+TBP,0,0,0,0,4.6,0,1,0,0,1,0,1,0,0,1.530113848
no,no,MAPbI3,two-step,CVD,no,na,PEDOT:PSS,polyTPD,0,0,0,0,4.6,0,1,0,0,1,0,1,0,0,1.530113848
cTiO2,mTiO2-mZrO2,Cs0.1FA0.9PbI3,one-step,drip,no,DMSO+GBL,no,0,0,0,0,0,4.62,0.1,0,0.9,0,1,0,1,0,0,1.513616667
TiO2,no,MAPbI3,two-step,spin-spin,no,DMF,no,0,0,0,0,0,4.7,0,1,0,0,1,0,1,0,0,1.530113848
TiO2,no,MAPbI3,two-step,spin-spin,no,DMF+graphene,no,0,0,0,0,0,4.7,0,1,0,0,1,0,1,0,0,1.530113848
PCBM,no,MAPbI3,one-step,spin2-3,toluene,DMSO+GBL,PEDOT:PSS,0,0,0,0,0,4.7,0,1,0,0,1,0,1,0,0,1.530113848
PCBM,no,MAPbI3,two-step,spin-spin,methylbenzene,DMF,PEDOT:PSS,0,0,0,0,0,4.7,0,1,0,0,1,0,1,0,0,1.530113848
PCBM,no,MAPbBr3,one-step,spin2-3,toluene,DMF,PEDOT:PSS,0,0,0,0,0,4.7,0,1,0,0,1,0,0,1,0,2.275418182
no,no,MAPbI3,one-step,spin,no,DMF,Spiro-OMeTAD,Li+TBP,0,0,0,Cl,4.7,0,1,0,0,1,0,1,0,0,1.530113848
cTiO2,mTiO2,MAPbI3,two-step,spin-dip,no,DMF,no,0,0,0,0,0,4.7,0,1,0,0,1,0,1,0,0,1.530113848
cTiO2,mTiO2,MAPbI3,one-step,spin2-3,no,DMF,Spiro-OMeTAD,Li+TBP,0,0,0,0,4.7,0,1,0,0,1,0,1,0,0,1.530113848
PCBM,no,MAPbI3,one-step,spin,no,DMF,PEDOT:PSS,0,0,0,0,Cl,4.7,0,1,0,0,1,0,1,0,0,1.530113848
cTiO2,mTiO2,MAPbIBr2,one-step,spin,no,DMF,Spiro-OMeTAD,Li+TBP,0,0,0,0,4.7,0,1,0,0,1,0,0.333333333,0.666666667,0,1.862632792
PCBM,no,FASnI3,one-step,spin,no,no,PEDOT:PSS,0,0,0,0,0,4.77,0,0,1,0,0,1,1,0,0,1.328415
PCBM,no,MAPbBr3,one-step,spin2-3,toluene,DMF,PEDOT:PSS-Na,0,0,0,0,0,4.8,0,1,0,0,1,0,0,1,0,2.275418182
cTiO2,mTiO2,FASnI3,one-step,spin2-3,toluene,DMF+DMSO+SnF2+pyrazine,Spiro-OMeTAD,lutidiene+TBP,0,0,0,0,4.8,0,0,1,0,0,1,1,0,0,1.328415
TiO2,no,MAPbBr3,one-step,spin,no,DMF,P3HT,0,0,0,0,0,4.8,0,1,0,0,1,0,0,1,0,2.275418182
cTiO2,mTiO2,MAPbI3,one-step,spin,no,GBL,CuSCN,0,0,0,0,0,4.8,0,1,0,0,1,0,1,0,0,1.530113848
TiO2,ZnO-na0column,MAPbI3,two-step,spin-dip,no,DMF,Spiro-OMeTAD,Li+TBP+FK209,0,0,0,0,4.8,0,1,0,0,1,0,1,0,0,1.530113848
TiO2,no,MAPbI3,one-step,spin,no,GBL,Spiro-OMeTAD,Li+TBP,0,0,0,0,4.8,0,1,0,0,1,0,1,0,0,1.530113848
ZnO,ZnO-na0rod,MAPbI3,one-step,spin,toluene,DMF,P3HT,0,0,0,0,0,4.9,0,1,0,0,1,0,1,0,0,1.530113848
cTiO2,mTiO2,CsPbI3,two-step,spin-dip,no,DMF,CBP,0,0,0,0,0,4.9,1,0,0,0,1,0,1,0,0,1.686142745
TiO2,no,MAPbI3,one-step,spin,chlorobenzene,DMF,Spiro-OMeTAD,Li+TBP,0,0,0,0,4.9,0,1,0,0,1,0,1,0,0,1.530113848
TiO2,mAl2O3,MAPbI3,one-step,spin,no,DMSO+GBL,Spiro-OMeTAD,Li+TBP,0,0,0,0,4.9,0,1,0,0,1,0,1,0,0,1.530113848
no,mTiO2,MAPbI3,one-step,spin,no,DMF,P3HT,Li+TBP,0,0,0,0,4.9,0,1,0,0,1,0,1,0,0,1.530113848
cTiO2,mTiO2,MAPbI3,one-step,spin,no,GBL,CuSCN,0,0,0,0,0,4.9,0,1,0,0,1,0,1,0,0,1.530113848
TiO2,no,MAPbI3,two-step,spin-dip,no,DMF,DR3TBDTT,0,0,0,0,Cl,4.9,0,1,0,0,1,0,1,0,0,1.530113848
PCBM,BCP,MAPbI3,one-step,spin,no,DMF,NiOx,0,0,0,0,0,4.9,0,1,0,0,1,0,1,0,0,1.530113848
cTiO2,TiO2-na0wire,MAPbI2Br,one-step,spin,no,DMF,Spiro-OMeTAD,Li+TBP,0,0,0,0,4.9,0,1,0,0,1,0,0.666666667,0.333333333,0,1.829682619
cTiO2,mTiO2,CsPbBr3,two-step,spin-dip,no,DMF,Spiro-OMeTAD,Li+TBP,0,0,0,0,5,1,0,0,0,1,0,0,1,0,2.263672727
cTiO2,mTiO2,MAPbI3,two-step,spin-spin,no,DMF,Spiro-OMeTAD,Li+TBP,0,0,0,0,5,0,1,0,0,1,0,1,0,0,1.530113848
cTiO2,mTiO2,CsPbI3,two-step,spin-dip,no,DMF,Spiro-OMeTAD,Li+TBP,0,0,0,0,5,1,0,0,0,1,0,1,0,0,1.686142745
cTiO2,mTiO2,MAPbI3,two-step,spin-dip,no,DMF,Spiro-OMeTAD,Li+TBP,0,0,0,0,5,0,1,0,0,1,0,1,0,0,1.530113848
cTiO2,mTiO2,MAPbI3,one-step,spin,no,DMF,CuMePc,0,0,0,0,Cl,5,0,1,0,0,1,0,1,0,0,1.530113848
TiO2-O2treated,mTiO2,MAPbI3,two-step,spin-spin,no,DMF,Spiro-OMeTAD,Li+TBP,0,0,0,Cl,5,0,1,0,0,1,0,1,0,0,1.530113848
TiO2-Li,no,MAPbI3,one-step,spin2-3,no,GBL,PTAA,Li+TBP,0,0,0,0,5,0,1,0,0,1,0,1,0,0,1.530113848
no,mTiO2,MAPbI3,two-step,spin-dip,no,DMF,Spiro-OMeTAD,Li+TBP,0,0,0,0,5,0,1,0,0,1,0,1,0,0,1.530113848
PCBM,no,MAPbI3,one-step,spin,no,DMF,PEDOT:PSS,0,0,0,0,0,5,0,1,0,0,1,0,1,0,0,1.530113848
ZnO,ZnO-na0rod,MAPbI3,one-step,spin,no,GBL,Spiro-OMeTAD,Li+TBP,0,0,0,0,5,0,1,0,0,1,0,1,0,0,1.530113848
TiO2,no,MAPbI3,two-step,spin-spin,no,DMF,TPADPP-1,Li+TBP,0,0,0,Cl,5.1,0,1,0,0,1,0,1,0,0,1.530113848
cTiO2,mTiO2,MAPbI3,two-step,spin-dip,no,DMF,PCDTBT-PCPDTBT,0,0,0,0,0,5.1,0,1,0,0,1,0,1,0,0,1.530113848
BCP,no,MAPbI3,one-step,spin,toluene,DMSO+GBL,PEDOT:PSS,0,0,0,0,0,5.1,0,1,0,0,1,0,1,0,0,1.530113848
PCBM,BCP,MAPbI3,one-step,spin2-3,toluene,DMF,NiOx,0,0,0,0,0,5.1,0,1,0,0,1,0,1,0,0,1.530113848
cTiO2,mTiO2,MAPbI3,one-step,spin,no,DMF,Spiro-OMeTAD,Li+TBP,0,0,0,0,5.1,0,1,0,0,1,0,1,0,0,1.530113848
cTiO2,mTiO2,MAPbI3,one-step,spin,no,DMF,PCBM,0,0,0,0,Cl,5.1,0,1,0,0,1,0,1,0,0,1.530113848
PCBM,no,MAPbI3,one-step,spin,no,na,GO,0,0,0,0,Cl,5.1,0,1,0,0,1,0,1,0,0,1.530113848
cTiO2,mTiO2,MAPbI3,one-step,spin,no,GBL,CuSCN,0,0,0,0,0,5.1,0,1,0,0,1,0,1,0,0,1.530113848
cTiO2,mTiO2,MAPbI3,two-step,spin-dip,no,DMF,no,0,0,0,0,0,5.1,0,1,0,0,1,0,1,0,0,1.530113848
cTiO2,mTiO2,MAPbI3,one-step,spin,no,GBL,no,0,0,0,0,0,5.1,0,1,0,0,1,0,1,0,0,1.530113848
cTiO2,mTiO2,MAPbI3,two-step,spin-dip,no,DMF,DEPT-SC,Li+TBP,0,0,0,0,5.2,0,1,0,0,1,0,1,0,0,1.530113848
cTiO2,mTiO2,MAPbI3,one-step,spin,no,GBL,Spiro-OMeTAD,Li+TBP,0,0,0,0,5.2,0,1,0,0,1,0,1,0,0,1.530113848
PCBM,no,MAPbI3,one-step,spin,diethylether,DMF+DMSO,F4-TCNQ-PTAA,0,0,0,0,0,5.3,0,1,0,0,1,0,1,0,0,1.530113848
cTiO2,mTiO2,MAPbI3,two-step,spin-dip,no,DMF,Spiro-OMeTAD,Li+TBP+FK209,0,0,0,0,5.3,0,1,0,0,1,0,1,0,0,1.530113848
PCBM,no,MAPbI3,two-step,spin-dip,no,DMF,PEDOT:PSS,0,0,0,0,0,5.3,0,1,0,0,1,0,1,0,0,1.530113848
cTiO2,mTiO2,MAPbI3,one-step,spin2-3,no,GBL,PCPDTBT,0,0,0,0,0,5.3,0,1,0,0,1,0,1,0,0,1.530113848
PCBM,no,MAPbI3,one-step,spin2-3,toluene,DMSO+GBL,no,0,0,0,0,0,5.4,0,1,0,0,1,0,1,0,0,1.530113848
cTiO2,mTiO2,FAPbBr3,two-step,spin-dip,no,DMF,Spiro-OMeTAD,Li+TBP+FK209,0,0,0,0,5.4,0,0,1,0,1,0,0,1,0,2.238518182
cTiO2,mTiO2,MAPbI3,two-step,spin-dip,no,DMF,Spiro-OMeTAD,0,0,0,0,0,5.4,0,1,0,0,1,0,1,0,0,1.530113848
cTiO2,mTiO2,MAPbI3,two-step,spin-spin,no,DMF,DPIE,0,0,0,0,0,5.4,0,1,0,0,1,0,1,0,0,1.530113848
cTiO2,mTiO2,MAPbI3,two-step,spin-spin,no,DMF,Spiro-OMeTAD,Li+TBP,0,0,0,0,5.4,0,1,0,0,1,0,1,0,0,1.530113848
ZnO,no,MAPbI3,two-step,spin-spin,no,DMF,Spiro-OMeTAD,Li+TBP,0,0,0,0,5.4,0,1,0,0,1,0,1,0,0,1.530113848
cTiO2,mTiO2,MASnI3,one-step,spin,no,DMF,Spiro-OMeTAD,"Li+2,6lutidiene",0,0,0,0,5.4,0,1,0,0,0,1,1,0,0,1.259715
cTiO2,mTiO2,MASnI3,one-step,spin,no,DMF,Spiro-OMeTAD,"Li+2,6lutidiene",0,0,0,0,5.4,0,1,0,0,0,1,1,0,0,1.259715
cTiO2,mTiO2,MAPbI3,two-step,spin-dip,no,DMF,Spiro-OMeTAD,0,0,0,0,0,5.5,0,1,0,0,1,0,1,0,0,1.530113848
cTiO2,mTiO2,MAPbI3,two-step,spin-dip,no,DMF,no,0,0,0,0,0,5.5,0,1,0,0,1,0,1,0,0,1.530113848
cTiO2,mTiO2,CsPbI3,two-step,spin-dip,no,DMF,no,0,0,0,0,0,5.5,1,0,0,0,1,0,1,0,0,1.686142745
TiO2,no,MAPbI3,one-step,spin,no,DMF,P3HT,0,0,0,0,Cl,5.5,0,1,0,0,1,0,1,0,0,1.530113848
cTiO2,mTiO2,MAPbI3,two-step,spin-dip,no,DMF,GO,0,0,0,0,0,5.5,0,1,0,0,1,0,1,0,0,1.530113848
PCBM,no,MAPbI3,one-step,spin,no,DMF+GBL,PEDOT:PSS,0,0,0,0,0,5.5,0,1,0,0,1,0,1,0,0,1.530113848
3TPYMB,no,MAPbI3,two-step,CVD,no,na,PEDOT:PSS,polyTPD,0,0,0,0,5.5,0,1,0,0,1,0,1,0,0,1.530113848
ZnO,no,MAPbI3,two-step,spin-dip,no,DMF,Spiro-OMeTAD,Li+TBP+FK102,0,0,0,0,5.5,0,1,0,0,1,0,1,0,0,1.530113848
TiO2,no,MAPbI3,one-step,spin,toluene,DMSO,Spiro-OMeTAD,Li+TBP,0,0,0,0,5.6,0,1,0,0,1,0,1,0,0,1.530113848
PCBM,no,MAPbI3,two-step,vasp,no,DMF,no,0,0,0,0,0,5.6,0,1,0,0,1,0,1,0,0,1.530113848
cTiO2,mTiO2,MASnI2Br,one-step,spin,no,DMF,Spiro-OMeTAD,"Li+2,6lutidiene",0,0,0,0,5.6,0,1,0,0,0,1,0.666666667,0.333333333,0,1.50945
cTiO2,mTiO2,MAPbI3,one-step,spin,no,DMF,PCBTDPP,0,0,0,0,0,5.6,0,1,0,0,1,0,1,0,0,1.530113848
PCBM,no,MAPbI3,one-step,spin,no,DMF,PEDOT:PSS,0,0,0,0,0,5.7,0,1,0,0,1,0,1,0,0,1.530113848
TiO2,no,MAPbI3,one-step,spin2-3,no,GBL,PTAA,Li+TBP,0,0,0,0,5.7,0,1,0,0,1,0,1,0,0,1.530113848
cTiO2,mTiO2,MAPbI3,two-step,spin-spin,no,DMF,no,0,0,0,0,0,5.7,0,1,0,0,1,0,1,0,0,1.530113848
TiO2,no,MAPbI3,one-step,spin,no,DMF,Spiro-OMeTAD,Li+TBP,0,0,0,0,5.7,0,1,0,0,1,0,1,0,0,1.530113848
cTiO2,mTiO2,MAPbI3,two-step,spin-dip,no,DMF,no,0,0,0,0,0,5.7,0,1,0,0,1,0,1,0,0,1.530113848
C60,BCP,MAPbI3,one-step,spin,no,DMF,NiOx,0,0,0,0,0,5.7,0,1,0,0,1,0,1,0,0,1.530113848
cTiO2,mTiO2,MAPbI3,two-step,spin-spin,no,DMF,Spiro-OMeTAD,Li+TBP,0,0,0,Cl,5.8,0,1,0,0,1,0,1,0,0,1.530113848
TiO2,no,MAPbI3,two-step,spin-dip,no,DMF,Spiro-OMeTAD,Li+TBP,0,0,0,0,5.8,0,1,0,0,1,0,1,0,0,1.530113848
TiO2,no,MAPbI3,one-step,spin2-3,no,DMF,Spiro-OMeTAD,Li+TBP,0,0,0,Cl,5.8,0,1,0,0,1,0,1,0,0,1.530113848
cTiO2,mTiO2,MAPbI3,two-step,spin-dip,no,DMF,no,0,0,0,0,0,5.8,0,1,0,0,1,0,1,0,0,1.530113848
cTiO2,mTiO2,MAPbI3,one-step,spin,no,DMF,CuI,0,0,0,0,Cl,5.8,0,1,0,0,1,0,1,0,0,1.530113848
cTiO2,mTiO2,MAPbI3,one-step,spin,diethylether,DMF+DMSO,no,0,0,0,0,Cl,5.9,0,1,0,0,1,0,1,0,0,1.530113848
TiO2,no,FAPbI3,one-step,spin,no,DMF,Spiro-OMeTAD,Li+TBP,0,0,0,0,5.9,0,0,1,0,1,0,1,0,0,1.50607803
cTiO2,mTiO2,MAPbI3,two-step,spin-dip,no,DMF,Spiro-OMeTAD,0,0,0,0,0,5.9,0,1,0,0,1,0,1,0,0,1.530113848
graphene,mAl2O3,MAPbI3,one-step,spin,no,DMF,Spiro-OMeTAD,Li+TBP,0,0,0,Cl,5.9,0,1,0,0,1,0,1,0,0,1.530113848
cTiO2,mTiO2,MAPbBr3,one-step,spin2-3,toluene,DMF+GBL,PTAA,Li+TBP,0,0,0,0,5.9,0,1,0,0,1,0,0,1,0,2.275418182
C60,BCP,FASnI3,one-step,spin,diethylether,DMF+DMSO,PEDOT:PSS,0,0,0,0,0,6,0,0,1,0,0,1,1,0,0,1.328415
cTiO2,mTiO2,MAPbI3,two-step,spin-spin,no,DMF,Spiro-OMeTAD,Li+TBP,0,0,0,0,6,0,1,0,0,1,0,1,0,0,1.530113848
cTiO2,mTiO2,CsPbI3,two-step,spin-dip,no,DMF,PTAA,0,0,0,0,0,6,1,0,0,0,1,0,1,0,0,1.686142745
TiO2,no,MAPbI3,two-step,spin-dip,no,DMSO,Spiro-OMeTAD,Li+TBP,0,0,0,0,6,0,1,0,0,1,0,1,0,0,1.530113848
cTiO2,mTiO2,MAPbI3,one-step,spin,no,GBL,CuI,0,0,0,0,0,6,0,1,0,0,1,0,1,0,0,1.530113848
cTiO2,mTiO2,MAPbBr3,one-step,spin2-3,toluene,DMF+GBL,PF8-TAA,Li+TBP,0,0,0,0,6,0,1,0,0,1,0,0,1,0,2.275418182
cTiO2,mTiO2,MASnIBr2,one-step,spin,no,DMF,Spiro-OMeTAD,"Li+2,6lutidiene",0,0,0,0,6,0,1,0,0,0,1,0.333333333,0.666666667,0,1.77135
TiO2,no,MAPbI3,one-step,spin,no,DMF+DMSO,Spiro-OMeTAD,Li+TBP,0,0,0,0,6.1,0,1,0,0,1,0,1,0,0,1.530113848
PCBM,no,(FAPbI3)0.83(MAPbBr3)0.17,one-step,spin,no,DMF,PEDOT:PSS,0,0,0,0,0,6.1,0,0.17,0.83,0,1,0,0.83,0.17,0,1.654738961
PCBM,no,MAPbI3,two-step,spin-spin,no,DMF,PEDOT:PSS,0,0,0,0,0,6.1,0,1,0,0,1,0,1,0,0,1.530113848
cTiO2,mTiO2,MAPbI3,one-step,spin,no,DMF,P3HT,0,0,0,0,Cl,6.1,0,1,0,0,1,0,1,0,0,1.530113848
TiO2,no,FAPbI3,one-step,spin,no,DMF,Spiro-OMeTAD,Li+TBP,0,0,0,0,6.1,0,0,1,0,1,0,1,0,0,1.50607803
cTiO2,mTiO2,MAPbI3,one-step,spin,no,DMF,Spiro-OMeTAD,Li+TBP,0,0,0,Cl,6.1,0,1,0,0,1,0,1,0,0,1.530113848
PCBM,BCP,MAPbI3,one-step,spin,no,DMF,NiOx,0,0,0,0,0,6.1,0,1,0,0,1,0,1,0,0,1.530113848
TiO2,no,MAPbBr3,one-step,spin2-3,toluene,DMSO+GBL,no,0,0,0,0,0,6.2,0,1,0,0,1,0,0,1,0,2.275418182
cTiO2,mTiO2,CsPbBr3,two-step,spin-dip,no,DMF,PTAA,0,0,0,0,0,6.2,1,0,0,0,1,0,0,1,0,2.263672727
TiO2-Ag,mTiO2,MAPbI3,two-step,spin-dip,no,DMF,no,0,0,0,0,0,6.2,0,1,0,0,1,0,1,0,0,1.530113848
cTiO2,mTiO2,MAPbI3,two-step,spin-dip,no,DMF,P3HT,0,0,0,0,0,6.2,0,1,0,0,1,0,1,0,0,1.530113848
cTiO2,mTiO2,MAPbI3,two-step,spin-dip,no,DMF,Spiro-OMeTAD,0,0,0,0,0,6.2,0,1,0,0,1,0,1,0,0,1.530113848
PCBM,no,MAPbI3,one-step,spin,no,GBL+DMF,PEDOT:PSS,0,0,0,0,0,6.2,0,1,0,0,1,0,1,0,0,1.530113848
cTiO2,TiO2,CsPbI3,one-step,PLD,no,no,Spiro-OMeTAD,Li+TBP,0,0,0,0,6.3,1,0,0,0,1,0,1,0,0,1.686142745
TiO2,no,MAPbI3,one-step,spin,no,DMF,PTAA,Li+TBP,0,0,0,Cl,6.3,0,1,0,0,1,0,1,0,0,1.530113848
cTiO2,mTiO2,MAPbI3,two-step,spin-spin,no,DMF,Spiro-OMeTAD,Li+TBP,0,0,0,0,6.3,0,1,0,0,1,0,1,0,0,1.530113848
PCBM,no,MAPbI3,one-step,spin,no,DMF,TS¨CCuPc,0,0,0,0,Cl,6.3,0,1,0,0,1,0,1,0,0,1.530113848
cTiO2,mTiO2,MAPbI3,two-step,spin-dip,no,DMF,Spiro-OMeTAD,Li+TBP,0,0,0,0,6.3,0,1,0,0,1,0,1,0,0,1.530113848
PCBM,no,MAPbI3,one-step,spin,no,DMF,PEDOT:PSS,0,0,0,0,0,6.3,0,1,0,0,1,0,1,0,0,1.530113848
cTiO2,mTiO2,MAPbI3,one-step,spin2-3,no,GBL,P3HT,Li+TBP,0,0,0,0,6.3,0,1,0,0,1,0,1,0,0,1.530113848
BCP,PCBM,MA0.6FA0.4PbI3,one-step,spin2-3,chlorobenzene,DMF+DMSO,NiOx/PTAA,0,0,0,0,0,6.35,0,0.6,0.4,0,1,0,1,0,0,1.584896475
BCP,C60,FASnI3,one-step,spin2-3,chlorobenzene,DMSO,PEDOT:PSS,0,0,0,0,0,6.4,0,0,1,0,0,1,1,0,0,1.328415
PCBM,BCP,MAPbI3,two-step,roll,no,DMF,PEDOT:PSS,0,0,0,0,0,6.4,0,1,0,0,1,0,1,0,0,1.530113848
ZnO,PCBM,MAPbI3,two-step,spin-spin,no,DMF,Spiro-OMeTAD,Li+TBP,0,0,0,0,6.4,0,1,0,0,1,0,1,0,0,1.530113848
TiO2,no,MAPbI3,two-step,spin-dip,no,DMF,Spiro-OMeTAD,Li+TBP,0,0,0,0,6.4,0,1,0,0,1,0,1,0,0,1.530113848
TiO2,no,MAPbI3,one-step,spin2-3,no,DMF,CuSCN,0,0,0,0,Cl,6.4,0,1,0,0,1,0,1,0,0,1.530113848
cTiO2,mTiO2,MAPbI3,one-step,spin,no,DMF,no,0,0,0,0,0,6.4,0,1,0,0,1,0,1,0,0,1.530113848
cTiO2,mTiO2,MASnI3,one-step,spin,no,DMF,Spiro-OMeTAD,H+TBP,0,0,0,0,6.4,0,1,0,0,0,1,1,0,0,1.259715
cTiO2,mTiO2,MAPbI2.85Br0.15,one-step,spin,no,DMF,Spiro-OMeTAD,Li+TBP,0,0,0,0,6.5,0,1,0,0,1,0,0.95,0.05,0,1.572768015
ZnO,no,MAPbI3,one-step,spin,no,DMF+HP,Spiro-OMeTAD,Li+TBP,0,0,0,0,6.5,0,1,0,0,1,0,1,0,0,1.530113848
no,mAl2O3,MAPbI3,one-step,spin,no,DMF+H3P,SWNT-PMMA,0,0,0,0,Cl,6.5,0,1,0,0,1,0,1,0,0,1.530113848
ZnO,no,MAPbI3,one-step,spin,chlorobenzene,DMF,Spiro-OMeTAD,Li+TBP,0,0,0,0,6.5,0,1,0,0,1,0,1,0,0,1.530113848
TiO2,no,MAPbI3,one-step,spin,no,DMF,SP-no2,0,0,0,0,0,6.5,0,1,0,0,1,0,1,0,0,1.530113848
cTiO2,mTiO2,MAPbI3,two-step,spin-dip,no,DMF,P3HT,0,0,0,0,0,6.5,0,1,0,0,1,0,1,0,0,1.530113848
TiO2,mAl2O3,MAPbI3,one-step,spin,no,DMF,no,0,0,0,0,Cl,6.5,0,1,0,0,1,0,1,0,0,1.530113848
PNDI2OD+TT,ZnO,MAPbI3,one-step,spin,no,DMF,PEDOT:PSS,0,0,0,0,Cl,6.5,0,1,0,0,1,0,1,0,0,1.530113848
cTiO2,mTiO2,MAPbI3,one-step,spin,no,GBL,Spiro-OMeTAD,Li+TBP,0,0,0,0,6.5,0,1,0,0,1,0,1,0,0,1.530113848
TiO2,no,FAPbBr3,two-step,spin-dip,no,DMF,Spiro-OMeTAD,Li+TBP,0,0,0,0,6.5,0,0,1,0,1,0,0,1,0,2.238518182
cTiO2,mTiO2,MAPbI3,one-step,spin,no,GBL,P3HT,Li+TBP,0,0,0,0,6.5,0,1,0,0,1,0,1,0,0,1.530113848
TiO2,no,MAPbI3,one-step,spin,no,DMF,P3DT,0,0,0,0,Cl,6.6,0,1,0,0,1,0,1,0,0,1.530113848
cTiO2,mTiO2,MAPbBr3,two-step,spin-dip,no,DMF,PTAA,0,0,0,0,0,6.6,0,1,0,0,1,0,0,1,0,2.275418182
cTiO2,mTiO2,MAPbI3,two-step,spin-spin,no,DMF,CuInS2,0,0,0,0,0,6.6,0,1,0,0,1,0,1,0,0,1.530113848
ZnO,ZnO-na0rod,MAPbI3,two-step,spin-dip,no,DMF+DMSO,Spiro-OMeTAD,Li+TBP,0,0,0,0,6.6,0,1,0,0,1,0,1,0,0,1.530113848
cTiO2,mTiO2,MAPbI3,one-step,spin,no,DMF,copolymerP,0,0,0,0,0,6.6,0,1,0,0,1,0,1,0,0,1.530113848
cTiO2,mTiO2,MAPbI3,one-step,spin,no,DMF,Spiro-OMeTAD,Li+TBP,0,0,0,Cl,6.6,0,1,0,0,1,0,1,0,0,1.530113848
TiO2,no,MAPbI3,one-step,spin2-3,chlorobenzene,DMF,Spiro-OMeTAD,Li+TBP,0,0,0,0,6.7,0,1,0,0,1,0,1,0,0,1.530113848
cTiO2,mTiO2,MAPbI3,two-step,spin-dip,no,DMF,P3HT,Li+TBP,0,0,0,0,6.7,0,1,0,0,1,0,1,0,0,1.530113848
cTiO2,mTiO2,MAPbI3,two-step,spin-dip,no,DMF,no,0,0,0,0,0,6.7,0,1,0,0,1,0,1,0,0,1.530113848
cTiO2,mTiO2,MAPbI3,two-step,spin-dip,no,DMF,no,0,0,0,0,0,6.7,0,1,0,0,1,0,1,0,0,1.530113848
cTiO2,mTiO2,MAPbBr3,one-step,spin2-3,toluene,DMF+GBL,PIF8-TAA,Li+TBP,0,0,0,0,6.7,0,1,0,0,1,0,0,1,0,2.275418182
cTiO2,mTiO2,MAPbI3,one-step,spin,no,DMF,P3HT,0,0,0,0,Cl,6.7,0,1,0,0,1,0,1,0,0,1.530113848
cTiO2,mTiO2,MAPbI3,one-step,spin2-3,no,GBL,P3HT,Li+TBP,0,0,0,0,6.7,0,1,0,0,1,0,1,0,0,1.530113848
BCP,C60,FASnI3,one-step,spin,chlorobenzene,DMSO,PEDOT:PSS,0,0,0,EDAI,0,6.8,0,0,1,0,0,1,1,0,0,1.328415
TiO2,no,MAPbI2.85Br0.15,one-step,spin,no,DMF,Spiro-OMeTAD,Li+TBP,0,0,0,0,6.8,0,1,0,0,1,0,0.95,0.05,0,1.572768015
cTiO2,mTiO2,FAPbBr3,two-step,spin-dip,no,DMF+DMSO,Spiro-OMeTAD,Li+TBP+FK209,0,0,0,0,6.8,0,0,1,0,1,0,0,1,0,2.238518182
TiO2,no,MAPbI3,two-step,vasp,no,DMF,Spiro-OMeTAD,Li+TBP,0,0,0,0,6.8,0,1,0,0,1,0,1,0,0,1.530113848
TiO2,no,MAPbI3,one-step,spin,chlorobenzene,DMF,Spiro-OMeTAD,Li+TBP,0,0,0,0,6.8,0,1,0,0,1,0,1,0,0,1.530113848
cTiO2,mTiO2,MAPbI3,two-step,spin-spin,no,DMF,Spiro-OMeTAD,Li+TBP+FK102,0,0,0,0,6.8,0,1,0,0,1,0,1,0,0,1.530113848
cTiO2,mTiO2,MAPbI3,one-step,spin,no,DMF,Spiro-OMeTAD,Li+TBP,0,0,0,0,6.8,0,1,0,0,1,0,1,0,0,1.530113848
PCBM,LiF,MAPbI3,one-step,spin,no,2methoxyethanol+CHP,GO,0,0,0,0,0,6.8,0,1,0,0,1,0,1,0,0,1.530113848
TiO2,no,MAPbI3,two-step,spin-dip,no,DMF,Spiro-OMeTAD,Li+TBP,0,0,0,0,6.8,0,1,0,0,1,0,1,0,0,1.530113848
PCBM,no,MAPbI3,one-step,spin,no,DMF,PEDOT:PSS,0,0,0,0,Cl,6.8,0,1,0,0,1,0,1,0,0,1.530113848
cTiO2,mTiO2,MAPbI2Br,one-step,spin,no,DMF,Spiro-OMeTAD,Li+TBP,0,0,0,0,6.8,0,1,0,0,1,0,0.666666667,0.333333333,0,1.829682619
cTiO2,mTiO2,MAPbI3,one-step,spin,no,DMF,PCPDTBT,0,0,0,0,Cl,6.8,0,1,0,0,1,0,1,0,0,1.530113848
TiO2,no,MAPbI3,one-step,spin,no,DMF,P3OT,0,0,0,0,Cl,6.9,0,1,0,0,1,0,1,0,0,1.530113848
IBF-Ep,no,MAPbI3,one-step,spin,no,DMF,Spiro-OMeTAD,Li+TBP,0,0,0,Cl,6.9,0,1,0,0,1,0,1,0,0,1.530113848
graphene,mTiO2,MAPbI3,one-step,spin,no,DMSO+GBL,Spiro-OMeTAD,Li+TBP,0,0,0,0,6.9,0,1,0,0,1,0,1,0,0,1.530113848
cTiO2,mTiO2,MAPbI3,two-step,spin-dip,no,GBL,no,0,0,0,0,0,6.9,0,1,0,0,1,0,1,0,0,1.530113848
TiO2,no,MAPbI3,one-step,spray,no,DMF,no,0,0,0,0,0,6.9,0,1,0,0,1,0,1,0,0,1.530113848
cTiO2,mTiO2,MAPbI3,two-step,spin-dip,no,DMF,no,0,0,0,0,0,6.9,0,1,0,0,1,0,1,0,0,1.530113848
cTiO2,mTiO2,MAPbI3,two-step,spin-dip,no,DMF,no,0,0,0,0,0,6.9,0,1,0,0,1,0,1,0,0,1.530113848
BCP,C60,FASnI3,one-step,spin2-3,chlorobenzene,DMSO,PEDOT:PSS,0,0,0,PVA,0,6.94,0,0,1,0,0,1,1,0,0,1.328415
TiO2,no,MAPbI3,two-step,spin-spin,no,DMF+DMSO,Spiro-OMeTAD,Li+TBP,0,0,0,0,7,0,1,0,0,1,0,1,0,0,1.530113848
PCBM,no,MAPbI3,one-step,spin,no,DMF,PEDOT:PSS,0,0,0,0,Cl,7,0,1,0,0,1,0,1,0,0,1.530113848
TiO2,no,MAPbI3,one-step,spin,no,DMF,Spiro-OMeTAD,Li+TBP,0,0,0,Cl,7,0,1,0,0,1,0,1,0,0,1.530113848
cTiO2,mTiO2,MAPbI3,two-step,spin-dip,no,DMF,RGO-3,0,0,0,0,0,7,0,1,0,0,1,0,1,0,0,1.530113848
cTiO2,mTiO2,FAPbI3,one-step,spin,no,DMF+MACl,Spiro-OMeTAD,Li+TBP,0,0,0,0,7,0,0,1,0,1,0,1,0,0,1.50607803
cTiO2,mTiO2,MAPbI3,one-step,spin,no,DMA,Spiro-OMeTAD,0,0,0,0,0,7,0,1,0,0,1,0,1,0,0,1.530113848
ZnO,no,MAPbI3,two-step,spin-dip,no,DMF,Spiro-OMeTAD,Li+TBP,0,0,0,0,7,0,1,0,0,1,0,1,0,0,1.530113848
cTiO2,mTiO2,MAPbI3,one-step,spin,no,DMF,Spiro-OMeTAD,Li+TBP,0,0,0,Cl,7,0,1,0,0,1,0,1,0,0,1.530113848
SnO2,no,Cs0.17FA0.83Pb(I0.6Br0.4)3,one-step,spin2-3,chlorobenzene,DMF+DMSO,Spiro-OMeTAD,Li+TBP,0,BABr,0,0,7.1,0.17,0,0.83,0,1,0,0.6,0.4,0,1.695830952
cTiO2,mTiO2,MAPbI3,two-step,spin-dip,no,DMF,no,0,0,0,0,0,7.1,0,1,0,0,1,0,1,0,0,1.530113848
TiO2,mZn2SnO4,MAPbI3,one-step,spin,no,DMF,Spiro-OMeTAD,Li+TBP,0,0,0,Cl,7.1,0,1,0,0,1,0,1,0,0,1.530113848
TiO2,no,MAPbI3,two-step,spin-spin,no,DMF,P3HT,0,0,0,0,0,7.1,0,1,0,0,1,0,1,0,0,1.530113848
TiO2,no,MAPbI3,two-step,spin-dip,no,DMF,TPD,0,0,0,0,Cl,7.1,0,1,0,0,1,0,1,0,0,1.530113848
cTiO2,TiO2,MASnI3,two-step,spin-spin,diethylether,DMF+DMSO,PTAA,0,0,0,0,0,7.13,0,1,0,0,0,1,1,0,0,1.259715
no,no,MAPbI3,one-step,spin,no,DMF,Spiro-OMeTAD,Li+TBP,0,0,0,Cl,7.2,0,1,0,0,1,0,1,0,0,1.530113848
cTiO2,mTiO2,MAPbI3,two-step,spin-spin,no,DMF,CuSCN,0,0,0,0,0,7.2,0,1,0,0,1,0,1,0,0,1.530113848
TiO2,no,MAPbI3,one-step,spin,no,DMF,Spiro-OMeTAD,Li+TBP,0,0,0,0,7.2,0,1,0,0,1,0,1,0,0,1.530113848
PCBM,no,MAPbI3,one-step,spin,0,DMF,PEDOT:PSS,0,0,0,0,Cl,7.2,0,1,0,0,1,0,1,0,0,1.530113848
TiO2,no,MAPbI3,two-step,spin-spin,no,DMF+DMSO,CuSCN,0,0,0,0,0,7.2,0,1,0,0,1,0,1,0,0,1.530113848
cTiO2,mTiO2,MAPbI3,two-step,spin-dip,no,DMF,no,0,0,0,0,0,7.2,0,1,0,0,1,0,1,0,0,1.530113848
no,mTiO2,MAPbI3,two-step,spin-dip,no,DMF,Spiro-OMeTAD,Li+TBP,0,0,0,0,7.2,0,1,0,0,1,0,1,0,0,1.530113848
asg-ZnO,no,Cs0.05FA0.81MA0.14PbI2.55Br0.45,one-step,spin,diethylether,DMF+DMSO,Spiro-OMeTAD,Li+TBP+FK209,0,0,0,Cl,7.23,0.05,0.14,0.81,0,1,0,0.85,0.15,0,1.597903852
cTiO2,mTiO2,MAPbI3,two-step,spin-drip,no,DMF,no,0,0,0,0,0,7.3,0,1,0,0,1,0,1,0,0,1.530113848
TiO2,no,MAPbI3,two-step,electrodeposition-dip,no,na,Spiro-OMeTAD,Li+TBP,0,0,0,0,7.3,0,1,0,0,1,0,1,0,0,1.530113848
cTiO2,mTiO2,MAPbI3,two-step,spin-spin,no,DMF,Spiro-OMeTAD,Li+TBP+FK102,0,0,0,0,7.3,0,1,0,0,1,0,1,0,0,1.530113848
TiO2,no,MAPbI3,one-step,spin2-3,toluene,DMSO,Spiro-OMeTAD,Li+TBP,0,0,0,Cl,7.3,0,1,0,0,1,0,1,0,0,1.530113848
PCBM,no,MAPbI3,one-step,spin,no,DMF,PEDOT:PSS,0,0,0,0,Cl,7.3,0,1,0,0,1,0,1,0,0,1.530113848
SnO2,mTiO2,MAPbI3,two-step,spin-dip,no,na,Spiro-OMeTAD,Li+TBP,0,0,0,0,7.3,0,1,0,0,1,0,1,0,0,1.530113848
cTiO2,mTiO2,MAPbI3,two-step,spin-dip,no,DMF,KTM3,0,0,0,0,0,7.3,0,1,0,0,1,0,1,0,0,1.530113848
PCBM,no,MAPbI3,two-step,CVD,no,na,NiOx,0,0,0,0,Cl,7.3,0,1,0,0,1,0,1,0,0,1.530113848
cTiO2,mTiO2,MASn0.5Pb0.5I3,one-step,spin,no,DMF,Spiro-OMeTAD,"Li+2,6lutidiene",0,0,0,0,7.3,0,1,0,0,0.5,0.5,1,0,0,1.233046667
PCBM,no,FASnI3,one-step,spin,chlorobenzene,DMF+DMSO,others,0,0,0,0,0,7.34,0,0,1,0,0,1,1,0,0,1.328415
TiO2,no,MAPbI3,one-step,spin,chlorobenzene,DMF+DMSO,no,0,0,0,0,0,7.4,0,1,0,0,1,0,1,0,0,1.530113848
SnO2,no,MAPbI3,one-step,spin2-3,chlorobenzene,DMF+DMSO,Spiro-OMeTAD,Li+TBP,0,0,0,0,7.4,0,1,0,0,1,0,1,0,0,1.530113848
no,mTiO2,MAPbI3,two-step,spin-dip,no,DMF+DMSO,Spiro-OMeTAD,Li+TBP,0,0,0,0,7.4,0,1,0,0,1,0,1,0,0,1.530113848
BDNC,no,MAPbI3,two-step,vasp,no,DMF,PEDOT:PSS,0,0,0,0,0,7.4,0,1,0,0,1,0,1,0,0,1.530113848
no,mAl2O3,MAPbI3,one-step,spin,no,DMF,Spiro-OMeTAD,Li+TBP,0,0,0,Cl,7.4,0,1,0,0,1,0,1,0,0,1.530113848
PCBM,BCP,MAPbI3,two-step,roll,no,DMF+CHP,PEDOT:PSS,0,0,0,0,0,7.4,0,1,0,0,1,0,1,0,0,1.530113848
cTiO2,mTiO2,FAPbI3,two-step,spin-spin,no,DMF,no,0,0,0,0,0,7.4,0,0,1,0,1,0,1,0,0,1.50607803
cTiO2,mTiO2,MAPbI3,one-step,spin,no,DMF,Spiro-OMeTAD,Li+TBP,0,0,0,Cl,7.4,0,1,0,0,1,0,1,0,0,1.530113848
cTiO2,mTiO2,MAPbI3,one-step,spin,no,DMA,PTB-BO,0,0,0,0,0,7.4,0,1,0,0,1,0,1,0,0,1.530113848
PCBM,BCP,MAPbI3,one-step,spin,toluene,DMF,NiOx,0,0,0,0,0,7.4,0,1,0,0,1,0,1,0,0,1.530113848
PCBM,no,MAPbI3,one-step,spin,no,DMF,PEDOT:PSS,0,0,0,0,0,7.4,0,1,0,0,1,0,1,0,0,1.530113848
cTiO2,mTiO2,MASn0.25Pb0.75I3,one-step,spin,no,DMF,Spiro-OMeTAD,"Li+2,6lutidiene",0,0,0,0,7.4,0,1,0,0,0.75,0.25,1,0,0,1.33
TiO2,no,MAPbI3,one-step,spin,no,DMF,Spiro-OMeTAD,Li+TBP,0,0,0,Cl,7.4,0,1,0,0,1,0,1,0,0,1.530113848
TiO2,no,MAPbI3,one-step,spin,toluene,GBL,P3HT,0,0,0,0,0,7.5,0,1,0,0,1,0,1,0,0,1.530113848
ZnO,PCBM,MAPbI3,two-step,spin-spin,no,DMF,P3HT,0,0,0,0,Cl,7.5,0,1,0,0,1,0,1,0,0,1.530113848
PCBM,BCP,MAPbI3,one-step,spin,chlorobenzene,DMF,PEDOT:PSS,0,0,0,0,0,7.5,0,1,0,0,1,0,1,0,0,1.530113848
TiO2,no,MAPbI3,one-step,spin,no,DMF,CuI,0,0,0,0,0,7.5,0,1,0,0,1,0,1,0,0,1.530113848
cTiO2,mTiO2,MAPbI3,one-step,spin,no,DMF,Rno1,Li+TBP,0,0,0,Cl,7.5,0,1,0,0,1,0,1,0,0,1.530113848
cTiO2,mTiO2,MAPbI3,one-step,spin,no,DMF,Spiro-OMeTAD,Li+TBP,0,0,0,Cl,7.5,0,1,0,0,1,0,1,0,0,1.530113848
PCBM,no,MAPbI3,one-step,spin,no,DMF,PEDOT:PSS,0,0,0,0,Cl,7.5,0,1,0,0,1,0,1,0,0,1.530113848
cTiO2,mTiO2,FAPbI3,two-step,spin-dip,no,DMF,P3HT,0,0,0,0,0,7.5,0,0,1,0,1,0,1,0,0,1.50607803
cTiO2,mTiO2,MAPbI3,two-step,spin-spray,no,DMF,Spiro-OMeTAD,Li+TBP,0,0,0,0,7.6,0,1,0,0,1,0,1,0,0,1.530113848
PCBM+C60,no,MAPb(I0.6Br0.4)xCl3-x,one-step,spin2-3,no,DMF+DIO,PEDOT:PSS,0,0,0,0,Cl,7.6,0,1,0,0,1,0,0.8,0.2,0,1.740169286
TiO2,Msto,MAPbI3,one-step,spin,no,DMF,Spiro-OMeTAD,Li+TBP,0,0,0,Cl,7.6,0,1,0,0,1,0,1,0,0,1.530113848
cTiO2,mTiO2,MAPbI3,one-step,spin2-3,no,GBL,Spiro-OMeTAD,Li+TBP,0,0,0,0,7.6,0,1,0,0,1,0,1,0,0,1.530113848
PCBM,no,MAPbI3,two-step,spin-dip,no,DMF,NiOx,0,0,0,0,0,7.6,0,1,0,0,1,0,1,0,0,1.530113848
no,mTiO2,MAPbI3,one-step,spin,no,DMF,PTAA,Li+TBP,0,0,0,Cl,7.7,0,1,0,0,1,0,1,0,0,1.530113848
cTiO2,mTiO2,MAPbI3,two-step,spin-dip,no,DMF,no,0,0,0,0,0,7.7,0,1,0,0,1,0,1,0,0,1.530113848
ZnO,no,MAPbI3,one-step,PLD,no,na,Spiro-OMeTAD,Li+TBP,0,0,0,Cl,7.7,0,1,0,0,1,0,1,0,0,1.530113848
cTiO2,mTiO2,MAPbI3,two-step,vasp,no,DMF,Spiro-OMeTAD,Li+TBP,0,0,0,0,7.7,0,1,0,0,1,0,1,0,0,1.530113848
cTiO2,mTiO2,MAPbI3,one-step,spin,no,DMF,Spiro-OMeTAD,Li+TBP,0,0,0,Cl,7.7,0,1,0,0,1,0,1,0,0,1.530113848
